Repository: tians302/ai-physicist-pilot

# AI Physicist

Closed-loop AI-scientist framework for thermal transport.

The agent runs a fixed hypothesize → plan → execute → gate-check → interpret → conclude loop: hypotheses become **typed, schema-validated experiment plans**, executed only by **allowlisted physics engines** (no code generation), and every result must pass **hard validity gates** (fit quality, residual structure, mandatory uncertainties, bootstrap stability, holdout validation) *before* any LLM judgment. Validation is by rediscovery on silicon κ(T) with an answer key scored by the harness; application targets glassy-carbon thermal conductivity via the [A3HT](https://github.com/tians302/A3HT) pipeline on ALCF.

Builds on ideas from [SakanaAI/AI-Scientist](https://github.com/SakanaAI/AI-Scientist) (full-loop autonomy) and A3HT (high-throughput MD execution), adding the discipline layer: gates + typed plans + uncertainty quantification.

## Status

Phase 1 (hackathon): loop state machine + Callaway-RTA silicon engine + gate set + one rediscovery task end-to-end. Code landing here incrementally; the reference pilot implementation lives outside this repo.

## Roadmap

1. **Validate** — rediscovery benchmark (silicon κ(T), Glassbrenner–Slack ground truth), gate-on/gate-off ablation
2. **Extend** — small LAMMPS NEMD engine, benchmark battery
3. **Apply** — glassy-carbon campaigns via A3HT on ALCF

File: data/si_kappa_reference.csv
# Thermal conductivity of natural silicon, 50-500 K.
# Values: recommended curve of Touloukian (TPRC Data Series Vol.1, 1970),
# which is based primarily on Glassbrenner & Slack, Phys. Rev. 134, A1058 (1964),
# DOI 10.1103/PhysRev.134.A1058. Stated measurement uncertainty ~5%.
# NOTE: approximate transcription from tabulated recommended values;
# TODO re-digitize directly from the primary source before publication.
T_K,kappa_W_mK,sigma_W_mK
50,2680,134
60,2050,103
70,1510,76
80,1200,60
90,1020,51
100,884,44
125,585,29
150,409,20
175,325,16
200,264,13
250,191,10
300,148,7.4
350,119,6.0
400,98.9,4.9
450,86.3,4.3
500,76.2,3.8
